Repository: Dipanshur19/NavalSteel_AI

# ⚓ NavalSteel AI — Autonomous Materials Informatics & Multi-Objective Alloy Optimization Platform

<div align="center">
**An evidence-grounded computational materials informatics, physics-informed machine learning, and autonomous inverse design platform for ultra-high-strength, fracture-tough, and weldable naval hull steels.**

[Explore Dashboard](#-interactive-dashboard-tour) • [Key Capabilities](#-architectural-modules) • [Benchmarks](#-quantitative-model-benchmarks) • [Quickstart](#-quickstart--installation) • [Citation](#-scientific-provenance--citation)

</div>

---

<div align="center">
  <p><em>Figure 1: Interactive 3D non-dominated Pareto frontier discovered by the NSGA-II solver across Yield Strength (MPa), Charpy Toughness (J), and Weld Cracking Susceptibility (Pcm), color-coded by raw alloying cost ($/ton).</em></p>
</div>

---

## 📖 Overview & Mission

The design of naval structural plate steels presents one of the most demanding inverse problems in physical metallurgy:
* **The Strength–Toughness–Weldability Dilemma**: Increasing yield strength beyond $1000\text{ MPa}$ typically reduces low-temperature cleavage fracture toughness and sharply escalates weld heat-affected zone (HAZ) cold-cracking risk due to high carbon equivalents.
* **The Cost Constraint**: Exotic additions (such as high Cobalt in AF1410 or excessive Nickel/Molybdenum) exponentially increase industrial raw material costs.

**NavalSteel AI** bridges this gap by unifying:
1. **Scientific Literature Intelligence**: Page-aware extraction and retrieval-augmented generation (RAG) centered around the **BlastAlloy160** benchmark (*Arup Saha, 2004, Northwestern University*).
2. **Physics-Informed Screening**: First-principles and empirical metallurgy calculations for $P_{cm}$ (Ito-Bessyo), $CE_{IIW}$, $M_s$ (Andrews), and $B_s$ (Steven-Haynes).
3. **Machine Learning Surrogate Layer**: Heterogeneous ensemble regressors providing sub-millisecond property forecasting with calibrated uncertainty quantification and dynamic isochronal tempering trajectories.
4. **Multi-Objective Evolutionary Optimization**: An **NSGA-II** solver searching high-dimensional composition and heat-treatment parameter spaces to isolate non-dominated Pareto trade-offs.
5. **Automated Laboratory Synthesis**: Instant generation of publication-ready, 2-page PDF engineering dossiers complete with 5-stage vacuum induction melting (VIM/VAR), forging, and tempering schedules.

---

### 3. Causal Materials Knowledge Graph (`src/graph.py`)
Interactive 2D force-directed knowledge graph built with `NetworkX` and `PyVis` mapping multi-scale causal relationships extracted from scientific literature:
* 🔵 **Alloying Elements**: $Ni, Cu, Mo, Cr, C, V, Mn, Si$
* 🟣 **Microstructural Phases**: Lath Martensite, Tempered Bainite, Coherent Cu Nanoclusters, $M_2C$ Carbides, Retained Austenite
* 🟠 **Physical Mechanisms**: Orowan Precipitation Hardening, TRIP Transformation Toughening, Grain Boundary Pinning, Solid Solution Strengthening
* 🟢 **Target Properties**: High Yield Strength, Charpy Toughness at $-40^\circ\text{C}$, Cleavage Resistance, Weldability

<div align="center">
  <p><em>Figure 4: Materials Knowledge Graph illustrating explicit (solid green) and inferred (dashed orange) causal pathways across elements, microstructures, and mechanisms.</em></p>
</div>

---

### Benchmark Naval Steels Matrix in Database (`data/extracted/`)

| Steel Grade | Primary Role / Service | Aim Chemistry (Nominal wt%) | Target Yield Strength | Target Toughness | Cracking Index ($P_{cm}$) |
| :--- | :--- | :--- | :---: | :---: | :---: |
| **BlastAlloy160** | Prototype Blast-Resistant Hull | $0.05\text{C}-6.5\text{Ni}-3.65\text{Cu}-1.84\text{Cr}-0.60\text{Mo}-0.10\text{V}$ | **$1103\text{ MPa}$** ($160\text{ ksi}$) | **$176\text{ J}$** ($130\text{ ft-lb}$) | $0.447$ (Low-C HAZ) |
| **HY-80** | Submarine Pressure Hull | $0.15\text{C}-2.75\text{Ni}-1.40\text{Cr}-0.40\text{Mo}$ | **$552\text{ MPa}$** ($80\text{ ksi}$) | **$68\text{ J}$** ($50\text{ ft-lb}$) | $0.290$ (Preheat req.) |
| **HY-100** | Submarine & Carrier Plate | $0.16\text{C}-3.00\text{Ni}-1.45\text{Cr}-0.45\text{Mo}$ | **$690\text{ MPa}$** ($100\text{ ksi}$) | **$81\text{ J}$** ($60\text{ ft-lb}$) | $0.320$ (Strict preheat) |
| **HSLA-100** | Surface Ship Structural Plate | $0.04\text{C}-3.50\text{Ni}-1.55\text{Cu}-0.60\text{Cr}-0.55\text{Mo}$ | **$690\text{ MPa}$** ($100\text{ ksi}$) | **$100\text{ J}$** ($74\text{ ft-lb}$) | $0.220$ (Zero preheat) |
| **HSLA-115** | CVN-78 Flight Deck Steel | $0.05\text{C}-3.80\text{Ni}-1.70\text{Cu}-0.65\text{Cr}-0.60\text{Mo}$ | **$793\text{ MPa}$** ($115\text{ ksi}$) | **$95\text{ J}$** ($70\text{ ft-lb}$) | $0.240$ (Zero preheat) |
| **AF1410** | High-Hardness Armor Plate | $0.16\text{C}-10.0\text{Ni}-14.0\text{Co}-2.0\text{Cr}-1.0\text{Mo}$ | **$1103\text{ MPa}$** ($160\text{ ksi}$) | **$68\text{ J}$** ($50\text{ ft-lb}$) | $0.520$ (High cost) |

---

File: data/extracted/hsla115_naval_steel.json
{
  "schema_version": "1.0.0",
  "record_id": "hsla115_naval_steel",
  "paper": {
    "title": "Development of HSLA-115 Steel for Naval Flight Decks and Surface Combatants",
    "doi": "10.4028/www.scientific.net/MSF.426-432.1287",
    "author": "Carderock Division, Naval Surface Warfare Center",
    "year": 2003,
    "institution": "U.S. Navy",
    "section": "CVN-78 Flight Deck Specification"
  },
  "steel": {
    "name": "HSLA-115",
    "base_element": "Fe",
    "alloy_family": "ultra-low carbon copper-precipitation strengthened naval steel",
    "composition": [
      {"element": "C", "value": 0.05, "unit": "wt%", "status": "MEASURED", "is_balance": false,
       "evidence": {"claim": "Ultra-low carbon for excellent weldability without preheat", "confidence": 0.98}},
      {"element": "Mn", "value": 0.90, "unit": "wt%", "status": "MEASURED", "is_balance": false},
      {"element": "Si", "value": 0.30, "unit": "wt%", "status": "MEASURED", "is_balance": false},
      {"element": "Ni", "value": 3.80, "unit": "wt%", "status": "MEASURED", "is_balance": false,
       "evidence": {"claim": "High nickel promotes low-temperature impact toughness", "confidence": 0.95}},
      {"element": "Cr", "value": 0.65, "unit": "wt%", "status": "MEASURED", "is_balance": false},
      {"element": "Mo", "value": 0.60, "unit": "wt%", "status": "MEASURED", "is_balance": false},
      {"element": "Cu", "value": 1.70, "unit": "wt%", "status": "MEASURED", "is_balance": false,
       "evidence": {"claim": "Primary precipitation strengthening agent via epsilon-Cu nanoclusters", "confidence": 0.95}},
      {"element": "Nb", "value": 0.04, "unit": "wt%", "status": "MEASURED", "is_balance": false,
       "evidence": {"claim": "Microalloying element for austenite grain refinement", "confidence": 0.9}},
      {"element": "Fe", "value": null, "unit": "wt%", "status": "MEASURED", "is_balance": true}
    ]
  },
  "processing": [
    {"step": "austenitizing", "temperature_C": 900, "time": "1 h", "cooling": "water quench"},
    {"step": "aging / precipitation temper", "temperature_C": 580, "time": "1.5 h", "cooling": "air cool",
     "notes": "Aged near peak Cu precipitation strengthening."}
  ],
  "microstructure": [
    {"feature": "matrix", "phase": "low-carbon acicular ferrite / granular bainite", "size_nm": null, "formers": [],
     "status": "MEASURED"},
    {"feature": "Cu precipitate", "phase": "BCC/9R copper clusters", "size_nm": 3.0, "formers": ["Cu"],
     "status": "MEASURED",
     "evidence": {"claim": "Coherent nano-scale copper precipitates providing 350-400 MPa strength increment", "confidence": 0.9}}
  ],
  "properties": [
    {"property": "yield_strength", "value": 115.0, "unit": "ksi", "temperature_C": 25, "status": "MEASURED",
     "evidence": {"claim": "Minimum 115 ksi yield strength specification", "confidence": 0.99}},
    {"property": "yield_strength", "value": 793.0, "unit": "MPa", "temperature_C": 25, "status": "MEASURED",
     "evidence": {"claim": "SI equivalent minimum yield strength", "confidence": 0.99}},
    {"property": "charpy_toughness", "value": 65.0, "unit": "ft-lb", "temperature_C": -40, "status": "MEASURED",
     "evidence": {"claim": "Minimum 65 ft-lb Charpy V-notch energy at -40C", "confidence": 0.95}},
    {"property": "charpy_toughness", "value": 88.0, "unit": "J", "temperature_C": -40, "status": "MEASURED",
     "evidence": {"claim": "SI equivalent toughness at -40C", "confidence": 0.95}}
  ],
  "weldability_indicators": {
    "carbon_wt_pct": 0.05,
    "rule_of_thumb_limit_wt_pct": 0.15,
    "carbon_equivalent": 0.44,
    "notes": "Extremely low carbon and low Pcm allows welding without preheat up to 1.25 inch plate thickness."
  },
  "mechanisms": [
    {"source": "Cu", "target": "precipitation_strengthening", "relation": "forms_nano_precipitates",
     "label": "EXPLICIT", "supporting_paper_ids": ["nswc2003"],
     "evidence": {"claim": "Epsilon-Cu clusters provide strong dislocation barrier", "confidence": 0.95}},
    {"source": "Nb", "target": "grain_refinement", "relation": "pins_austenite_grain_boundaries",
     "label": "EXPLICIT", "supporting_paper_ids": ["nswc2003"]}
  ],
  "design_rationale": [
    "Replaces carbon with Cu precipitation strengthening to overcome the strength-weldability tradeoff.",
    "Enables lightweight, highly weldable plates for modern carrier flight decks."
  ]
}

File: data/extracted/hy100_naval_steel.json
{
  "schema_version": "1.0.0",
  "record_id": "hy100_naval_steel",
  "paper": {
    "title": "Development and Weldability Characterization of HY-100 High-Yield Steel Plates for Naval Vessel Construction",
    "doi": "10.1007/BF02646543",
    "author": "David W. Taylor Naval Ship Research and Development Center",
    "year": 1991,
    "institution": "U.S. Navy",
    "section": "MIL-S-16216K"
  },
  "steel": {
    "name": "HY-100",
    "base_element": "Fe",
    "alloy_family": "quenched and tempered high-yield martensitic naval plate steel",
    "composition": [
      {"element": "C", "value": 0.16, "unit": "wt%", "status": "MEASURED", "is_balance": false,
       "evidence": {"claim": "Carbon content tailored for 100 ksi yield strength", "confidence": 0.95}},
      {"element": "Mn", "value": 0.25, "unit": "wt%", "status": "MEASURED", "is_balance": false},
      {"element": "Si", "value": 0.25, "unit": "wt%", "status": "MEASURED", "is_balance": false},
      {"element": "Ni", "value": 3.00, "unit": "wt%", "status": "MEASURED", "is_balance": false,
       "evidence": {"claim": "Elevated Ni promotes cryogenic fracture toughness", "confidence": 0.95}},
      {"element": "Cr", "value": 1.45, "unit": "wt%", "status": "MEASURED", "is_balance": false},
      {"element": "Mo", "value": 0.45, "unit": "wt%", "status": "MEASURED", "is_balance": false},
      {"element": "V", "value": 0.02, "unit": "wt%", "status": "MEASURED", "is_balance": false},
      {"element": "Fe", "value": null, "unit": "wt%", "status": "MEASURED", "is_balance": true}
    ]
  },
  "processing": [
    {"step": "austenitizing", "temperature_C": 900, "time": "1 h", "cooling": "water quench"},
    {"step": "tempering", "temperature_C": 620, "time": "2 h", "cooling": "water spray",
     "notes": "Lower temper temperature than HY-80 to retain 100 ksi yield strength."}
  ],
  "microstructure": [
    {"feature": "matrix", "phase": "fine tempered lath martensite", "size_nm": null, "formers": [],
     "status": "MEASURED"}
  ],
  "properties": [
    {"property": "yield_strength", "value": 100.0, "unit": "ksi", "temperature_C": 25, "status": "MEASURED",
     "evidence": {"claim": "Minimum 100 ksi yield strength specification", "confidence": 0.99}},
    {"property": "yield_strength", "value": 690.0, "unit": "MPa", "temperature_C": 25, "status": "MEASURED",
     "evidence": {"claim": "SI equivalent minimum yield strength", "confidence": 0.99}},
    {"property": "charpy_toughness", "value": 60.0, "unit": "ft-lb", "temperature_C": -51, "status": "MEASURED",
     "evidence": {"claim": "Minimum 60 ft-lb Charpy V-notch energy at -51C (-60F)", "confidence": 0.95}},
    {"property": "charpy_toughness", "value": 81.0, "unit": "J", "temperature_C": -51, "status": "MEASURED",
     "evidence": {"claim": "SI equivalent toughness at -51C", "confidence": 0.95}}
  ],
  "weldability_indicators": {
    "carbon_wt_pct": 0.16,
    "rule_of_thumb_limit_wt_pct": 0.15,
    "carbon_equivalent": 0.72,
    "notes": "Higher carbon equivalent requires mandatory preheat (120-175C) and strict moisture-controlled low-hydrogen electrodes."
  },
  "mechanisms": [
    {"source": "Ni", "target": "toughness", "relation": "lowers_DBTT",
     "label": "EXPLICIT", "supporting_paper_ids": ["navsea1991"]},
    {"source": "Cr_Mo", "target": "hardenability", "relation": "promotes_through_thickness_martensite",
     "label": "EXPLICIT", "supporting_paper_ids": ["navsea1991"]}
  ],
  "design_rationale": [
    "Increased carbon and nickel relative to HY-80 achieve 100 ksi yield strength.",
    "Higher cracking susceptibility increases shipyard fabrication cost and preheat requirements."
  ]
}

File: data/extracted/hy80_naval_steel.json
{
  "schema_version": "1.0.0",
  "record_id": "hy80_naval_steel",
  "paper": {
    "title": "Fabrication and Welding of High-Yield Strength Steels for Submarine Hulls (HY-80 Specification)",
    "doi": "10.1016/0025-5416(87)90240-5",
    "author": "Naval Sea Systems Command (NAVSEA)",
    "year": 1989,
    "institution": "United States Department of the Navy",
    "section": "Military Specification MIL-S-16216"
  },
  "steel": {
    "name": "HY-80",
    "base_element": "Fe",
    "alloy_family": "quenched and tempered high-yield martensitic naval steel",
    "composition": [
      {"element": "C", "value": 0.15, "unit": "wt%", "status": "MEASURED", "is_balance": false,
       "evidence": {"claim": "Carbon content balanced between strength and weldability", "confidence": 0.95}},
      {"element": "Mn", "value": 0.25, "unit": "wt%", "status": "MEASURED", "is_balance": false},
      {"element": "Si", "value": 0.25, "unit": "wt%", "status": "MEASURED", "is_balance": false},
      {"element": "Ni", "value": 2.75, "unit": "wt%", "status": "MEASURED", "is_balance": false,
       "evidence": {"claim": "Imparts solid solution toughness and lowers ductile-to-brittle transition temperature", "confidence": 0.95}},
      {"element": "Cr", "value": 1.40, "unit": "wt%", "status": "MEASURED", "is_balance": false,
       "evidence": {"claim": "Hardenability promoter and carbide formation", "confidence": 0.9}},
      {"element": "Mo", "value": 0.40, "unit": "wt%", "status": "MEASURED", "is_balance": false,
       "evidence": {"claim": "Prevents temper embrittlement during slow cooling", "confidence": 0.95}},
      {"element": "V", "value": 0.02, "unit": "wt%", "status": "MEASURED", "is_balance": false},
      {"element": "Fe", "value": null, "unit": "wt%", "status": "MEASURED", "is_balance": true}
    ]
  },
  "processing": [
    {"step": "austenitizing", "temperature_C": 900, "time": "1 h", "cooling": "water quench",
     "notes": "Full austenitization to form lath martensite upon quenching."},
    {"step": "tempering", "temperature_C": 650, "time": "2 h", "cooling": "water spray",
     "notes": "High temperature tempering to precipitate carbides and restore impact toughness."}
  ],
  "microstructure": [
    {"feature": "matrix", "phase": "tempered lath martensite", "size_nm": null, "formers": [],
     "status": "MEASURED",
     "evidence": {"claim": "Homogeneous tempered martensite with fine carbide dispersion", "confidence": 0.95}}
  ],
  "properties": [
    {"property": "yield_strength", "value": 80.0, "unit": "ksi", "temperature_C": 25, "status": "MEASURED",
     "evidence": {"claim": "Minimum 80 ksi (552 MPa) yield strength specification", "confidence": 0.99}},
    {"property": "yield_strength", "value": 552.0, "unit": "MPa", "temperature_C": 25, "status": "MEASURED",
     "evidence": {"claim": "SI equivalent minimum yield strength", "confidence": 0.99}},
    {"property": "charpy_toughness", "value": 50.0, "unit": "ft-lb", "temperature_C": -84, "status": "MEASURED",
     "evidence": {"claim": "Minimum 50 ft-lb Charpy V-notch energy at -84C (-120F)", "confidence": 0.95}},
    {"property": "charpy_toughness", "value": 68.0, "unit": "J", "temperature_C": -84, "status": "MEASURED",
     "evidence": {"claim": "SI equivalent toughness at -84C", "confidence": 0.95}}
  ],
  "weldability_indicators": {
    "carbon_wt_pct": 0.15,
    "rule_of_thumb_limit_wt_pct": 0.15,
    "carbon_equivalent": 0.65,
    "notes": "Requires strict preheat (93-150C) and interpass control to avoid hydrogen-induced heat affected zone cracking."
  },
  "mechanisms": [
    {"source": "Ni", "target": "toughness", "relation": "lowers_DBTT",
     "label": "EXPLICIT", "supporting_paper_ids": ["navsea1989"],
     "evidence": {"claim": "Nickel lowers the ductile-to-brittle transition temperature without reducing strength", "confidence": 0.95}},
    {"source": "Mo", "target": "temper_embrittlement", "relation": "suppresses",
     "label": "EXPLICIT", "supporting_paper_ids": ["navsea1989"],
     "evidence": {"claim": "Molybdenum prevents impurity segregation to grain boundaries during tempering", "confidence": 0.9}}
  ],
  "design_rationale": [
    "Quenched and tempered martensite achieves a baseline 80 ksi yield strength for submarine pressure hulls.",
    "2.75 wt% Ni ensures sub-zero Charpy toughness down to -84C.",
    "Higher carbon (0.15 wt%) necessitates strict welding preheat controls."
  ]
}
